Repository: arjunsharma6251/hectocycle

# Hectocycle

*Hecto-: the SI prefix for one hundred. One hundred cycles in, Hectocycle makes the call.*

A cockpit for cell qualification triage: **call pass/fail early — with honest confidence — or say "keep testing,"** plus chemistry-aware degradation diagnostics. Built gate-first: every feature shipped here survived a pre-registered falsifiable gate, and the validation studies in `docs/` document exactly where the methods break — and what it took to earn them back.

**[▶ Live demo](https://hectocycle.com)** — no install; runs on the precomputed bundle.
*The fleet as one control chart: every held-out cell is an interval bar on a shared 0–1 rail with the 0.5 decision line. A bar that clears the line is a call, a bar that crosses it is flagged KEEP TESTING, and the three cells the model refuses to score are red-hatched, the loudest marks on the page. Beneath the chart, the disposition line reports what the allocation policy does to cycler time: 60 of 83 channels freed, 0 wrong verdicts, 1,144 channel-days.*
*Every feature earns its place through a gate written down before the result, and failures stay on the page. On Attia et al.'s 2019 batch, the same cell stored longer before testing, the model calls P(pass) = 1.00 on cells that die short of spec (red). The ΔQ(V) signal still ranks the cells, but their lives sit 18% below the old map: a silent shift no input guard can see, so verdicts stay scoped to calibrated batches.*
*Degradation-mode attribution, earned tier by tier: with C/18.5 diagnostics and chemistry-matched half-cell references, the full LLI / LAM_pe / LAM_ne split passes the pre-registered stability gate on 8/8 cells (ρ = 1.00). Cells with only 0.5C data get a qualitative hint with its stability score, LFP cells are marked muted, and the UI never shows a number the gate didn't earn.*
*Drop raw exports from Arbin, Maccor, Neware or BioLogic cyclers, one file per cell, and get verdicts scored entirely in the browser by the exported production model. Binary formats get a plain instruction instead of a crash. The parser and scorer in `core.js` are checked against the Python pipeline in CI. Nothing is uploaded anywhere.*

## What's inside

| Study | Question | What ships |
|---|---|---|
| [Early call](docs/early-call-study.md) | Can ≤100-cycle data flip a qualification verdict reliably? | Calibrated P(pass) + Venn-ABERS interval + abstain rule. Production model uses **protocol-invariant ΔQ(V) features only** — the full feature set transfers 0/9 across labs, ΔQ-only transfers 9/9 — plus an out-of-envelope input guard |
| [Degradation modes](docs/degradation-modes-study.md) | Can 0.5C diagnostics support LLI/LAM attribution on NCA/NMC? | ICA/DVA curve tracking + fade-closure QC; mode split shown as a hint with its stability score — NCA decomposition is genuinely unidentifiable from 0.5C data (documented, not hidden) |
| [Mode identifiability](docs/mode-identifiability-study.md) | What earns quantitative modes back? | Three-tier answer on Oxford BDD-1 (C/18.5 pseudo-OCV): generic refs → LLI/LAM_pe stable (8/8, 6/8); **matched half-cell refs → full three-way split passes the pre-registered bar 8/8** |
| [Cycler allocation](docs/early-call-study.md#6-the-abstain-rule-as-a-cycler-allocation-policy) | Does the call change what the lab does? | The abstain rule scored as a stopping policy: pull a cell when its verdict repeats at two consecutive checkpoints. **60/83 test cells off the cycler by cycle 100, zero wrong verdicts, 67% of cycler-hours saved** vs run-to-spec (≈1,140 channel-days on this fleet). The greedy first-call rule saves 82% but ships two wrong verdicts — the multiple-look problem, measured, not assumed |
| [Out-of-sample batch](docs/out-of-sample-study.md) | Does the call hold on a batch it has never seen? | **No, and the failure is published.** On Attia et al.'s 2019 validation batch (same cell, stored longer), the frozen model fails its pre-registered gate: 5 wrong confirmed calls, ECE 0.27. The ΔQ signal still *ranks* cells (ρ = −0.83) but lives sit 18% below the Severson map, a silent shift no input guard can see. Verdicts stay scoped to calibrated batches |
| [Spec threshold](docs/spec-threshold-study.md) | Can one model answer any spec, not just 700 cycles? | **Not yet.** A jackknife+ life model covers 93% (90% nominal) but its intervals are ~555 cycles wide, so at T=700 it saves 42% of cycler time vs the classifier's 67% and the pre-registered gate kills the spec slider. Off-distribution it is the robust one: 0–1 wrong calls per threshold on batch 4 where the classifier made 5 |
| [Closed-loop selection](docs/closed-loop-study.md) | Can the early signal pick the next protocol to test? | **It ranks; the loop falls just short.** On batch 4's 9 protocols the predictor ranks them ρ = 0.88 despite a 30% level shift. Replayed campaigns find a top-cluster protocol with a third of run-to-failure's channel-days, short of the pre-registered quarter |

File: docs/early-call-study.md
# Early-Call Validation Study

*Can qualification verdicts be called from the first 100 cycles — honestly?*

**Question:** can data from the first ≤100 cycles flip a qualification verdict reliably and with honest confidence?

**Setup:** Severson/MATR, 124 LFP/graphite A123 cells, canonical exclusions + carry-over merge and the paper's train / primary-test / secondary-test split (41 / 43 / 40 cells). Label: pass = cycle life ≥ T = 700 (56/44 balance; no threshold adjustment needed). Features: log-ΔQ(V) statistics (Qdlin_late − Qdlin₁₀ on the shared 1000-pt voltage grid) + fade slope, QD@2, IR@2, avg charge time (first 5). Base model: standardized logistic regression — 124 cells punishes anything bigger.

## 1. Pre-registered gate run (first shot — this is the official verdict)

Model: `CalibratedClassifierCV` (isotonic, chosen over sigmoid by nested CV on train: 0.085 vs 0.198).

| Metric (combined test, n=83) | Value | Pass bar | Verdict |
|---|---|---|---|
| Balanced accuracy @ cycle 100 | **0.924** | ≥ 0.85 | ✅ clear pass |
| ECE @ cycle 100 | **0.105** | ≤ 0.10 | ❌ miss by 0.005 |

### **OFFICIAL GATE DECISION: RESCOPE** — early-call as decision support with explicit uncertainty.

Accuracy was never the problem; the confidence number missed the honesty bar by half a point. Per-split: primary test 0.895/0.094 (passes BUILD alone); secondary test 1.000/0.134 — the miss lives entirely in batch 3, whose 95% pass rate vs 41% in training is a real distribution shift.

## 2. Hardening iteration (disclosed adaptive pass)

Because the only failure was calibration, a second pass compared calibrators. **Selection used the 41 training cells only** (5-fold × 10-repeat nested CV, criterion = ECE; ties within 0.01 broken by lower variance, then simpler method — full protocol and numbers in the notebook, §5). Winner: **calibrate one isotonic map on out-of-fold scores, refit the base model on the full train split** (`EarlyVerdictModel`), replacing `CalibratedClassifierCV`'s fold-ensemble. This pass was motivated by the first test evaluation, so it is labeled adaptive and its numbers need revalidation on fresh data.

| Metric (combined test, n=83) | Pre-registered | Hardened |
|---|---|---|
| Balanced accuracy @ cycle 100 | 0.924 | **0.941** |
| ECE @ cycle 100 | 0.105 | **0.054** (0.036 ± 0.007 across 10 CV seeds) |
| Meets both BUILD bars | no | **yes** |

### **RECOMMENDATION: RESCOPE → BUILD, pending revalidation of calibration on untouched data.**

## 3. The rescoped product: intervals + "keep testing" (notebook §8)

A cross Venn-ABERS predictor wraps the same base model and emits a probability *interval* [p0, p1] per cell (distribution-free validity). Verdict rule: pass if p0 > 0.5, fail if p1 < 0.5, otherwise **keep testing**. On the combined test set (`figures/callable_curve.png`):

| Cutoff cycle | 40 | 50 | 60 | 80 | 100 |
|---|---|---|---|---|---|
| Cells callable | 76% | 67% | 72% | 75% | 76% |
| Accuracy on called | 98.4% | 98.2% | **100%** | **100%** | **100%** |

The 20 abstained cells @100 have true lives 499–1051 — precisely the band around T=700 where "keep testing" is the right answer. This is the cockpit feature in miniature: three in four cells get a confident, correct verdict at ≤100 cycles; the rest are explicitly flagged, not guessed. (CVAP's own point probability is not well calibrated at n=41 and is used only for the interval; the displayed probability comes from the hardened point model.)

## 4. Stabilization and where the early call breaks

- Combined balanced accuracy ≥ 0.85 at every cutoff except a dip at 60 (0.848/0.154); by the strict rule the verdict stabilizes at **cycle 80**, and cutoff 50 is already excellent (0.938 acc / 0.008 ECE). The cutoff-60 dip persists across every model variant tried — flagged honestly as an open question rather than smoothed over; n=83 makes single-cutoff numbers noisy (`figures/stabilization.png`).
- All four misclassifications @100 (hardened model) sit within ~190 cycles of T=700 and do not cluster by charging protocol; the CVAP abstain rule catches the ambiguous band they live in. Out-of-distribution honesty: batch 3's near-uniform pass rate means the secondary test barely exercises the fail class (2 cells) — the LFP early-call should be revalidated as new chemistries arrive.

## 5. Addendum: out-of-distribution revalidation on SNL LFP

The Sandia/SNL dataset (used in the degradation-modes study) contains 18 cells of the **same cell model** (A123 APR18650M1A, 1.1 Ah) cycled in a different lab under gentler protocols (0.5C charge vs Severson's 4–8C fast-charge policies). All 18 are true PASS at T=700 (lives 2337 to >4000 cycles) — single-class, so ECE/balanced accuracy cannot be revalidated, but a one-sided transfer check is possible on the 9 cells with usable cycle-10/100 logs:

| Model (trained on Severson only) | Severson test (in-domain) | SNL LFP (OOD) |
|---|---|---|
| Full feature set (minus IR, unavailable in SNL) | 0.946 acc / 0.068 ECE | **0/9 correct, P(pass)=0.000 on every cell** |
| ΔQ(V) statistics only | 0.905 acc / 0.043 ECE | **9/9 correct** |

The failure mode is precise: `avg_chargetime_first5` is 7–11 *minutes* in Severson (fast-charge protocols) vs ~2 *hours* at SNL's 0.5C — a protocol covariate ~50σ outside the training range that saturates the model into confident wrongness. The ΔQ(V) features — the actual electrochemical signature, computed as a within-cell difference — transfer cleanly. (Caveat: the OOD set is all-pass, so 9/9 is a necessary, not sufficient, transfer result; the 0/9 vs 9/9 contrast is the finding.)

**Consequence for the cockpit:** the production early-call should use protocol-invariant features (ΔQ(V) statistics) or, at minimum, refuse to emit a verdict when any covariate lies outside the training envelope. Confident extrapolation on protocol features is exactly the failure the KEEP-TESTING abstain rule exists to prevent — but abstention can't trigger on inputs the model was never taught to distrust.

## 6. The abstain rule as a cycler-allocation policy

A verdict only matters if it changes what the lab does. The natural action is to pull a cell off the cycler the moment its verdict is callable, so this section scores the abstain rule as a *stopping policy* against the conventional qualification test (`scripts/allocation_policy.py`, pure arithmetic over the per-cutoff intervals in the cockpit bundle — no refit).

**Baseline ("run to spec"):** every cell cycles until the spec question answers itself — a fail cell runs to end of life, a pass cell runs to T = 700 and is confirmed. Cost = min(life, T) cycles per cell. **Policies:** at each checkpoint (40, 50, 60, 80, 100 cycles) the model is refit on data truncated there; *first-call* pulls the cell at the first checkpoint whose interval clears the 0.5 line, *confirmed-call* waits until the same verdict holds at two consecutive checkpoints. Cells never called by cycle 100 fall back to the baseline. Cycles are converted to cycler-hours with each cell's own measured cycle duration from the raw batch files (median 49 min, range 39–60).

| Policy | Cells pulled early | Wrong verdicts | Cycler-hours (baseline → policy) | Saved |
|---|---|---|---|---|
| single look @40 | 62/83 (75%) | 0 | 42,378 → 13,105 | 71% |
| single look @50 | 58/83 (70%) | 1 | 42,378 → 15,241 | 67% |
| single look @60 | 54/83 (65%) | 1 | 42,378 → 17,891 | 60% |
| single look @80 | 59/83 (71%) | 1 | 42,378 → 16,601 | 63% |
| single look @100 | 61/83 (73%) | 0 | 42,378 → 16,507 | 64% |
| first-call (sequential) | 73/83 (88%) | **2** | 42,378 → 7,893 | 82% |
| **confirmed-call (sequential)** | **60/83 (72%)** | **0** | **42,378 → 14,925** | **67%** |

**Result:** the confirmed-call policy frees 60 of 83 channels — 52 of them at cycle 50, about two days into a test that otherwise runs three weeks — with zero wrong verdicts, and cuts cycler occupancy for this fleet by 67% (27,450 cycler-hours, ~1,140 channel-days). Savings split 28,590 cycles on true-pass cells (the expensive ones: they would otherwise run all the way to T) and 6,745 on true-fail cells. The 23 cells left on the cycler are the near-threshold band the abstain rule exists for.

**The multiple-look problem is real, not theoretical.** The greedy first-call rule saves more (82%) but ships two wrong verdicts: b1c37 (life 648, true fail) cleared the line as a pass at cycle 50, and b1c41 (life 1051, true pass) cleared it as a fail at cycle 60 — each is the one wrong single-look call at its cutoff, and a sequential policy that acts on the first clearance collects both. Requiring agreement at two consecutive checkpoints removes both at a cost of 15 points of savings. The single look at cycle 40 happens to be error-free and slightly cheaper than confirmed-call, but on n = 83 one error either way is inside the noise; the confirmation rule is the one whose safety does not depend on which checkpoint got lucky (`figures/allocation_policy.png`).

Caveats: the baseline assumes qualification stops at T for pass cells (running everything to EOL would roughly double the baseline and the savings); the policy is scored retrospectively on the same 83 test cells as sections 3–4, so this is an estimate of the policy's value, not a prospective trial; and it inherits the secondary-test caveat above — batch 3 barely exercises the fail class.

## Reproduce

```
python -m venv .venv && .venv/bin/pip install -r requirements.txt
# place the three .mat batch files in data/ (URLs in the build brief; ~9 GB)
.venv/bin/jupyter nbconvert --to notebook --execute --inplace notebooks/early_call_study.ipynb
.venv/bin/python scripts/allocation_policy.py   # section 6: runs off the cockpit bundle, no refit
```

First run parses the .mat files (~2 min) into `data/processed_slim.pkl`; subsequent runs take ~3 min (the calibration bake-off dominates).
