Repository: arjunsharma6251/hectocycle

# Hectocycle

*Hecto-: the SI prefix for one hundred. One hundred cycles in, Hectocycle makes the call.*

A cockpit for cell qualification triage: **call pass/fail early — with honest confidence — or say "keep testing,"** plus chemistry-aware degradation diagnostics. Built gate-first: every feature shipped here survived a pre-registered falsifiable gate, and the validation studies in `docs/` document exactly where the methods break — and what it took to earn them back.

**[▶ Live demo](https://hectocycle.com)** — no install; runs on the precomputed bundle.
*The fleet as one control chart: every held-out cell is an interval bar on a shared 0–1 rail with the 0.5 decision line.

File: figures/batch_recal_hust-rehearsal.json
{
 "lot": "hust-rehearsal",
 "source": "batterylife",
 "T": 1800.0,
 "pilot_cap": 2700.0,
 "frozen": {
  "k": 4,
  "audit_level": 0.8,
  "cap_factor": 1.5,
  "draws": 1000,
  "seed": 2026,
  "bars": {
   "mean_wrong": 0.5,
   "p_le1_wrong": 0.95,
   "saved": 0.0,
   "coverage": 0.7,
   "refused_frac": 0.3333333333333333,
   "min_each_side": 5
  }
 },
 "mode": "life-model only (no stage-1 classifier at this T)",
 "metrics": {
  "n_files": 77,
  "n_labelled": 0,
  "censored_logs": 77,
  "n_pass": 0,
  "refused": 74,
  "refused_frac": 0.961038961038961,
  "mean_wrong": null,
  "p_le1_wrong": null,
  "mean_wrong_unaudited": null,
  "reversals": null,
  "pulled": null,
  "saved": null,
  "saved_unaudited": null,
  "final_day_median": null,
  "coverage": null,
  "interval_wrong_mean": null,
  "alpha_median": null,
  "train_alphas": {
   "b1": 2.1530455538605566,
   "b2": 2.0047427433292917
  },
  "qd2_median": null
 },
 "checks": {
  "coverage": false,
  "refused": false
 },
 "informative": false,
 "decision": "UNINFORMATIVE: fewer than 5 labelled cells on one side of T, or too few labelled cells with cycle-100 data to draw pilots",
 "batch_warning": {
  "lot_qd2": null,
  "severson_qd2": {
   "b1": 1.0784,
   "b2": 1.0717,
   "b3": 1.0653
  },
  "outside": null
 }
}

File: figures/batch_recal_lot-2018-02-20.json
{
 "lot": "lot-2018-02-20",
 "source": "matr-mat",
 "T": 700,
 "pilot_cap": 1050.0,
 "frozen": {
  "k": 4,
  "audit_level": 0.8,
  "cap_factor": 1.5,
  "draws": 1000,
  "seed": 2026,
  "bars": {
   "mean_wrong": 0.5,
   "p_le1_wrong": 0.95,
   "saved": 0.0,
   "coverage": 0.7,
   "refused_frac": 0.3333333333333333,
   "min_each_side": 5
  }
 },
 "mode": "provisional pull",
 "metrics": {
  "n_files": 47,
  "n_labelled": 39,
  "censored_logs": 8,
  "n_pass": 9,
  "refused": 2,
  "refused_frac": 0.0425531914893617,
  "mean_wrong": 0.355,
  "p_le1_wrong": 0.991,
  "mean_wrong_unaudited": 3.596,
  "reversals": 8.603,
  "pulled": 24.282,
  "saved": 0.32521443651352167,
  "saved_unaudited": 0.6371932174143576,
  "final_day_median": 26.28125,
  "coverage": 0.6751714285714285,
  "interval_wrong_mean": 0.265,
  "alpha_median": 2.026876351677222,
  "train_alphas": {
   "b1": 2.1530455538605566,
   "b2": 2.0047427433292917
  },
  "qd2_median": 1.0954365
 },
 "checks": {
  "coverage": false,
  "refused": true,
  "wrong": true,
  "saved": true
 },
 "informative": true,
 "decision": "KILL",
 "batch_warning": {
  "lot_qd2": 1.0954365,
  "severson_qd2": {
   "b1": 1.0784,
   "b2": 1.0717,
   "b3": 1.0653
  },
  "outside": true
 }
}

File: figures/batch_warning.json
{
 "batches": {
  "b1": {
   "date": "2017-05-12",
   "role": "released",
   "n": 46,
   "median": 1.07868905,
   "iqr": [
    1.074923175,
    1.081624575
   ]
  },
  "b2": {
   "date": "2017-06-30",
   "role": "released",
   "n": 48,
   "median": 1.0710814499999999,
   "iqr": [
    1.0672769999999998,
    1.074594825
   ]
  },
  "2018-02-20": {
   "date": "2018-02-20",
   "role": "new",
   "n": 47,
   "median": 1.0925682,
   "iqr": [
    1.08632215,
    1.0988760499999999
   ]
  },
  "varcharge": {
   "date": "2018-04-03",
   "role": "new",
   "n": 2,
   "median": 1.0086405999999999,
   "iqr": [
    0.98666135,
    1.03061985
   ]
  },
  "b3": {
   "date": "2018-04-12",
   "role": "released",
   "n": 46,
   "median": 1.0658566999999999,
   "iqr": [
    1.06086575,
    1.06865915
   ]
  },
  "CLO round 1": {
   "date": "2018-08-28",
   "role": "closed-loop",
   "n": 46,
   "median": 1.0551723499999999,
   "iqr": [
    1.04647755,
    1.061661125
   ]
  },
  "CLO round 2": {
   "date": "2018-09-02",
   "role": "closed-loop",
   "n": 46,
   "median": 1.0629651,
   "iqr": [
    1.0572318250000001,
    1.0654304
   ]
  },
  "CLO round 3": {
   "date": "2018-09-06",
   "role": "closed-loop",
   "n": 48,
   "median": 1.06115615,
   "iqr": [
    1.05766305,
    1.06406525
   ]
  },
  "CLO round 4": {
   "date": "2018-09-10",
   "role": "closed-loop",
   "n": 48,
   "median": 1.0571937999999999,
   "iqr": [
    1.049438925,
    1.063977025
   ]
  },
  "b4": {
   "date": "2019-01-24",
   "role": "released",
   "n": 45,
   "median": 1.0505757,
   "iqr": [
    1.0449144,
    1.0581099
   ]
  }
 },
 "used": [
  "b1",
  "b2",
  "2018-02-20",
  "b3",
  "CLO round 1",
  "CLO round 2",
  "CLO round 3",
  "CLO round 4",
  "b4"
 ],
 "h1_range": 0.007792750000000126,
 "h2_spearman": -0.8499999999999999,
 "h3_all_between": true,
 "checks": {
  "H1_stable": false,
  "H2_calendar_trend": true,
  "H3_placement": true
 },
 "decision": "DROP: too noisy within a campaign to serve as a warning",
 "bars": {
  "h1_range": 0.007,
  "h2_rho": -0.7
 }
}

File: figures/closed_loop.json
{
 "bars": {
  "spearman": 0.7,
  "budget_ratio": 0.25,
  "p_top": 0.95
 },
 "sigma_log10": 0.0840835362255611,
 "protocols": [
  "3.6-6-5.6-4.755",
  "4.4-5.6-5.2-4.252",
  "4.8-5.2-5.2-4.16",
  "5.2-5.2-4.8-4.16",
  "6-5.6-4.4-3.834",
  "7-4.8-4.8-3.652",
  "8-4.4-4.4-3.94",
  "8-6-4.8-3",
  "8-7-5.2-2.68"
 ],
 "true_mean": [
  755.0,
  884.2,
  890.0,
  911.6,
  880.4,
  869.8,
  701.6,
  584.0,
  496.0
 ],
 "pred_mean": [
  1090.5,
  1225.3,
  1216.5,
  1192.4,
  1064.8,
  1035.2,
  905.4,
  731.2,
  626.1
 ],
 "top_cluster": [
  false,
  true,
  true,
  true,
  true,
  true,
  false,
  false,
  false
 ],
 "spearman": 0.8833333333333333,
 "budget_max": 34863.0,
 "budgets": [
  900.0,
  920.9,
  942.4,
  964.3,
  986.7,
  1009.7,
  1033.2,
  1057.2,
  1081.8,
  1107.0,
  1132.7,
  1159.1,
  1186.0,
  1213.6,
  1241.9,
  1270.8,
  1300.3,
  1330.6,
  1361.5,
  1393.2,
  1425.6,
  1458.8,
  1492.7,
  1527.5,
  1563.0,
  1599.4,
  1636.6,
  1674.6,
  1713.6,
  1753.5,
  1794.3,
  1836.0,
  1878.7,
  1922.4,
  1967.2,
  2012.9,
  2059.8,
  2107.7,
  2156.7,
  2206.9,
  2258.2,
  2310.8,
  2364.5,
  2419.6,
  2475.8,
  2533.4,
  2592.4,
  2652.7,
  2714.4,
  2777.6,
  2842.2,
  2908.3,
  2976.0,
  3045.2,
  3116.1,
  3188.5,
  3262.7,
  3338.6,
  3416.3,
  3495.8,
  3577.1,
  3660.3,
  3745.5,
  3832.6,
  3921.8,
  4013.1,
  4106.4,
  4202.0,
  4299.7,
  4399.7,
  4502.1,
  4606.8,
  4714.0,
  4823.7,
  4935.9,
  5050.8,
  5168.3,
  5288.5,
  5411.5,
  5537.4,
  5666.3,
  5798.1,
  5933.0,
  6071.0,
  6212.3,
  6356.8,
  6504.7,
  6656.0,
  6810.9,
  6969.3,
  7131.5,
  7297.4,
  7467.2,
  7640.9,
  7818.7,
  8000.6,
  8186.7,
  8377.2,
  8572.1,
  8771.5,
  8975.6,
  9184.4,
  9398.1,
  9616.7,
  9840.4,
  10069.4,
  10303.6,
  10543.4,
  10788.6,
  11039.6,
  11296.5,
  11559.3,
  11828.2,
  12103.4,
  12385.0,
  12673.1,
  12968.0,
  13269.7,
  13578.4,
  13894.3,
  14217.6,
  14548.3,
  14886.8,
  15233.2,
  15587.6,
  15950.2,
  16321.3,
  16701.0,
  17089.6,
  17487.2,
  17894.0,
  18310.3,
  18736.3,
  19172.2,
  19618.2,
  20074.7,
  20541.7,
  21019.6,
  21508.6,
  22009.0,
  22521.1,
  23045.0,
  23581.2,
  24129.8,
  24691.2,
  25265.6,
  25853.4,
  26454.9,
  27070.4,
  27700.2,
  28344.6,
  29004.1,
  29678.9,
  30369.4,
  31075.9,
  31798.9,
  32538.7,
  33295.7,
  34070.3,
  34863.0
 ],
 "curves": {
  "run-to-failure grid": {
   "p_top": [
    0.0,
    0.0,
    0.0,
    0.0,
    0.0,
    0.0,
    0.0,
    0.0,
    0.0,
    0.0,
    0.0,
    0.0,
    0.0,
    0.0,
    0.0,
    0.0,
    0.0,
    0.0,
    0.0,
    0.0,
    0.0,
    0.0,
    0.0,
    0.0,
    0.0,
    0.0,
    0.0,
    0.0,
    0.0,
    0.0,
    0.0,
    0.0,
    0.0,
    0.0,
    0.0,
    0.0,
    0.0,
    0.0,
    0.0,
    0.0,
    0.0,
    0.0,
    0.0,
    0.0,
    0.0,
    0.0,
    0.0,
    0.0,
    0.0,
    0.0,
    0.0,
    0.0,
    0.0,
    0.0,
    0.0,
    0.0,
    0.0,
    0.0,
    0.0,
    0.0,
    0.0,
    0.0,
    0.0,
    0.0,
    0.0,
    0.0,
    0.0,
    0.0,
    0.0,
    0.0,
    0.0,
    0.0,
    0.0,
    0.0,
    0.0,
    0.0,
    0.0,
    0.0,
    0.0,
    0.0,
    0.0,
    0.0,
    0.0,
    0.0,
    0.002,
    0.013,
    0.056,
    0.134,
    0.293,
    0.5,
    0.699,
    0.852,
    0.939,
    0.967,
    0.981,
    0.984,
    0.984,
    0.984,
    0.984,
    0.984,
    0.984,
    0.984,
    0.984,
    0.984,
    0.984,
    0.984,
    0.984,
    0.984,
    0.984,
    0.984,
    0.984,
    0.984,
    0.984,
    0.984,
    0.984,
    0.984,
    0.986,
    0.993,
    0.998,
    0.999,
    1.0,
    1.0,
    1.0,
    1.0,
    1.0,
    1.0,
    1.0,
    1.0,
    1.0,
    1.0,
    1.0,
    1.0,
    1.0,
    1.0,
    1.0,
    1.0,
    1.0,
    1.0,
    1.0,
    1.0,
    1.0,
    1.0,
    1.0,
    1.0,
    1.0,
    1.0,
    1.0,
    1.0,
    1.0,
    1.0,
    1.0,
    1.0,
    1.0,
    1.0,
    1.0,
    1.0,
    1.0,
    1.0,
    1.0,
    1.0
   ],
   "mean_regret": [
    null,
    null,
    null,
    null,
    null,
    null,
    null,
    null,
    null,
    null,
    null,
    null,
    null,
    null,
    null,
    null,
    null,
    null,
    null,
    null,
    null,
    null,
    null,
    null,
    null,
    null,
    null,
    null,
    null,
    null,
    null,
    null,
    null,
    null,
    null,
    null,
    null,
    null,
    null,
    null,
    null,
    null,
    null,
    null,
    null,
    null,
    null,
    null,
    null,
    null,
    null,
    null,
    null,
    null,
    null,
    null,
    null,
    null,
    null,
    null,
    null,
    null,
    null,
    null,
    null,
    null,
    null,
    null,
    null,
    null,
    null,
    null,
    null,
    null,
    null,
    null,
    null,
    null,
    null,
    null,
    null,
    null,
    null,
    null,
    0.029,
    0.0175,
    0.0284,
    0.0309,
    0.035,
    0.0325,
    0.0305,
    0.0286,
    0.0273,
    0.0268,
    0.0265,
    0.0264,
    0.0264,
    0.0264,
    0.0264,
    0.0264,
    0.0264,
    0.0264,
    0.0264,
    0.0264,
    0.0264,
    0.0264,
    0.0264,
    0.0264,
    0.0264,
    0.0264,
    0.0264,
    0.0264,
    0.0264,
    0.0264,
    0.0264,
    0.0264,
    0.0262,
    0.0245,
    0.0226,
    0.0218,
    0.0215,
    0.0215,
    0.0215,
    0.0215,
    0.0215,
    0.0215,
    0.0215,
    0.0215,
    0.0215,
    0.0215,
    0.0215,
    0.0215,
    0.0215,
    0.0215,
    0.021,
    0.0185,
    0.0173,
    0.0175,
    0.0175,
    0.0175,
    0.0175,
    0.0175,
    0.0175,
    0.0175,
    0.0175,
    0.0175,
    0.0163,
    0.0115,
    0.0107,
    0.0107,
    0.0107,
    0.0107,
    0.0107,
    0.0107,
    0.0107,
    0.0107,
    0.0,
    0.0,
    0.0,
    0.0
   ],
   "b95": 7640.894455514385
  },
  "early grid": {
   "p_top": [
    0.807,
    0.807,
    0.807,
    0.807,
    0.807,
    0.807,
    0.807,
    0.807,
    0.807,
    0.807,
    0.807,
    0.807,
    0.807,
    0.807,
    0.807,
    0.807,
    0.807,
    0.807,
    0.807,
    0.807,
    0.807,
    0.807,
    0.807,
    0.807,
    0.807,
    0.807,
    0.807,
    0.807,
    0.891,
    0.891,
    0.891,
    0.891,
    0.891,
    0.891,
    0.891,
    0.891,
    0.891,
    0.891,
    0.891,
    0.891,
    0.891,
    0.891,
    0.891,
    0.891,
    0.891,
    0.961,
    0.961,
    0.961,
    0.961,
    0.961,
    0.961,
    0.961,
    0.961,
    0.961,
    0.961,
    0.961,
    0.961,
    0.997,
    0.997,
    0.997,
    0.997,
    0.997,
    0.997,
    0.997,
    0.997,
    0.997,
    1.0,
    1.0,
    1.0,
    1.0,
    1.0,
    1.0,
    1.0,
    1.0,
    1.0,
    1.0,
    1.0,
    1.0,
    1.0,
    1.0,
    1.0,
    1.0,
    1.0,
    1.0,
    1.0,
    1.0,
    1.0,
    1.0,
    1.0,
    1.0,
    1.0,
    1.0,
    0.999,
    0.999,
    0.999,
    0.999,
    1.0,
    1.0,
    1.0,
    1.0,
    1.0,
    1.0,
    1.0,
    1.0,
    0.998,
    0.998,
    0.998,
    0.998,
    0.998,
    0.998,
    0.998,
    0.999,
    0.999,
    1.0,
    1.0,
    1.0,
    0.999,
    0.999,
    0.999,
    1.0,
    1.0,
    1.0,
    1.0,
    1.0,
    1.0,
    1.0,
    1.0,
    1.0,
    1.0,
    1.0,
    1.0,
    1.0,
    1.0,
    1.0,
    1.0,
    1.0,
    1.0,
    1.0,
    1.0,
    1.0,
    1.0,
    1.0,
    1.0,
    1.0,
    1.0,
    1.0,
    1.0,
    1.0,
    1.0,
    1.0,
    1.0,
    1.0,
    1.0,
    1.0,
    1.0,
    1.0,
    1.0,
    1.0,
    1.0,
    1.0
   ],
   "mean_regret": [
    0.0461,
    0.0461,
    0.0461,
    0.0461,
    0.0461,
    0.0461,
    0.0461,
    0.0461,
    0.0461,
    0.0461,
    0.0461,
    0.0461,
    0.0461,
    0.0461,
    0.0461,
    0.0461,
    0.0461,
    0.0461,
    0.0461,
    0.0461,
    0.0461,
    0.0461,
    0.0461,
    0.0461,
    0.0461,
    0.0461,
    0.0461,
    0.0461,
    0.037,
    0.037,
    0.037,
    0.037,
    0.037,
    0.037,
    0.037,
    0.037,
    0.037,
    0.037,
    0.037,
    0.037,
    0.037,
    0.037,
    0.037,
    0.037,
    0.037,
    0.0271,
    0.0271,
    0.0271,
    0.0271,
    0.0271,
    0.0271,
    0.0271,
    0.0271,
    0.0271,
    0.0271,
    0.0271,
    0.0271,
    0.0234,
    0.0234,
    0.0234,
    0.0234,
    0.0234,
    0.0234,
    0.0234,
    0.0234,
    0.0234,
    0.0301,
    0.0301,
    0.0301,
    0.0301,
    0.0301,
    0.0301,
    0.0301,
    0.0301,
    0.0243,
    0.0243,
    0.0243,
    0.0243,
    0.0243,
    0.0243,
    0.0243,
    0.0249,
    0.0249,
    0.0249,
    0.0249,
    0.0249,
    0.0236,
    0.0236,
    0.0236,
    0.0236,
    0.0236,
    0.0236,
    0.0232,
    0.0232,
    0.0232,
    0.0232,
    0.0232,
    0.0232,
    0.0232,
    0.0232,
    0.0235,
    0.0235,
    0.0235,
    0.0235,
    0.0239,
    0.0239,
    0.0239,
    0.0238,
    0.0238,
    0.0238,
    0.0238,
    0.0238,
    0.0238,
    0.0241,
    0.0241,
    0.0241,
    0.024,
    0.024,
    0.024,
    0.024,
    0.024,
    0.0242,
    0.0242,
    0.0242,
    0.0242,
    0.0242,
    0.0243,
    0.0243,
    0.0245,
    0.0245,
    0.0244,
    0.0244,
    0.0246,
    0.0246,
    0.0248,
    0.0248,
    0.0246,
    0.0247,
    0.0247,
    0.0247,
    0.0251,
    0.0251,
    0.0251,
    0.0251,
    0.0251,
    0.0252,
    0.0251,
    0.0251,
    0.0251,
    0.0252,
    0.0253,
    0.0252,
    0.0252,
    0.0252,
    0.025,
    0.025,
    0.0255,
    0.0254,
    0.0254,
    0.0254
   ],
   "b95": 2533.442604644669
  },
  "early + Thompson": {
   "p_top": [
    0.793,
    0.793,
    0.793,
    0.793,
    0.793,
    0.793,
    0.793,
    0.793,
    0.793,
    0.793,
    0.793,
    0.793,
    0.793,
    0.793,
    0.793,
    0.793,
    0.793,
    0.793,
    0.793,
    0.793,
    0.793,
    0.793,
    0.793,
    0.793,
    0.793,
    0.793,
    0.793,
    0.793,
    0.931,
    0.931,
    0.931,
    0.931,
    0.931,
    0.931,
    0.931,
    0.931,
    0.931,
    0.931,
    0.931,
    0.931,
    0.931,
    0.931,
    0.931,
    0.931,
    0.931,
    0.978,
    0.978,
    0.978,
    0.978,
    0.978,
    0.978,
    0.978,
    0.978,
    0.978,
    0.978,
    0.978,
    0.978,
    0.993,
    0.993,
    0.993,
    0.993,
    0.993,
    0.993,
    0.993,
    0.993,
    0.993,
    1.0,
    1.0,
    1.0,
    1.0,
    1.0,
    1.0,
    1.0,
    1.0,
    1.0,
    1.0,
    1.0,
    1.0,
    1.0,
    1.0,
    1.0,
    0.999,
    0.999,
    0.999,
    0.999,
    0.999,
    1.0,
    1.0,
    1.0,
    1.0,
    1.0,
    1.0,
    0.998,
    0.998,
    0.998,
    0.998,
    1.0,
    1.0,
    1.0,
    1.0,
    1.0,
    1.0,
    1.0,
    1.0,
    1.0,
    1.0,
    1.0,
    1.0,
    1.0,
    1.0,
    1.0,
    1.0,
    1.0,
    1.0,
    1.0,
    1.0,
    1.0,
    1.0,
    1.0,
    1.0,
    1.0,
    1.0,
    1.0,
    1.0,
    1.0,
    1.0,
    1.0,
    1.0,
    1.0,
    1.0,
    1.0,
    1.0,
    1.0,
    1.0,
    1.0,
    1.0,
    1.0,
    1.0,
    1.0,
    1.0,
    1.0,
    1.0,
    1.0,
    1.0,
    1.0,
    1.0,
    1.0,
    1.0,
    1.0,
    1.0,
    1.0,
    1.0,
    1.0,
    1.0,
    1.0,
    1.0,
    1.0,
    1.0,
    1.0,
    1.0
   ],
   "mean_regret": [
    0.0488,
    0.0488,
    0.0488,
    0.0488,
    0.0488,
    0.0488,
    0.0488,
    0.0488,
    0.0488,
    0.0488,
    0.0488,
    0.0488,
    0.0488,
    0.0488,
    0.0488,
    0.0488,
    0.0488,
    0.0488,
    0.0488,
    0.0488,
    0.0488,
    0.0488,
    0.0488,
    0.0488,
    0.0488,
    0.0488,
    0.0488,
    0.0488,
    0.0323,
    0.0323,
    0.0323,
    0.0323,
    0.0323,
    0.0323,
    0.0323,
    0.0323,
    0.0323,
    0.0323,
    0.0323,
    0.0323,
    0.0323,
    0.0323,
    0.0323,
    0.0323,
    0.0323,
    0.0267,
    0.0267,
    0.0267,
    0.0267,
    0.0267,
    0.0267,
    0.0267,
    0.0267,
    0.0267,
    0.0267,
    0.0267,
    0.0267,
    0.0255,
    0.0255,
    0.0255,
    0.0255,
    0.0255,
    0.0255,
    0.0255,
    0.0255,
    0.0255,
    0.0246,
    0.0246,
    0.0246,
    0.0246,
    0.0246,
    0.0246,
    0.0246,
    0.0246,
    0.0242,
    0.0242,
    0.0242,
    0.0242,
    0.0242,
    0.0242,
    0.0242,
    0.0245,
    0.0245,
    0.0245,
    0.0245,
    0.0245,
    0.0244,
    0.0244,
    0.0244,
    0.0244,
    0.0244,
    0.0244,
    0.0248,
    0.0248,
    0.0248,
    0.0248,
    0.0248,
    0.0248,
    0.0248,
    0.0248,
    0.0246,
    0.0246,
    0.0246,
    0.0246,
    0.0247,
    0.0247,
    0.0247,
    0.0251,
    0.0251,
    0.0251,
    0.0251,
    0.0249,
    0.0249,
    0.0253,
    0.0253,
    0.0253,
    0.0254,
    0.0254,
    0.0254,
    0.0253,
    0.0253,
    0.0253,
    0.0253,
    0.0253,
    0.0254,
    0.0254,
    0.0255,
    0.0255,
    0.0258,
    0.0258,
    0.0261,
    0.0261,
    0.0261,
    0.0261,
    0.0263,
    0.0263,
    0.0267,
    0.0267,
    0.0267,
    0.0268,
    0.0268,
    0.0268,
    0.0265,
    0.0268,
    0.0268,
    0.027,
    0.0271,
    0.0271,
    0.0271,
    0.0272,
    0.0272,
    0.0273,
    0.0273,
    0.0273,
    0.0273,
    0.0274,
    0.0275,
    0.0275,
    0.0276,
    0.0276
   ],
   "b95": 2533.442604644669
  },
  "run-to-failure + Thompson": {
   "p_top": [
    0.0,
    0.0,
    0.0,
    0.0,
    0.0,
    0.0,
    0.0,
    0.0,
    0.0,
    0.0,
    0.0,
    0.0,
    0.0,
    0.0,
    0.0,
    0.0,
    0.0,
    0.0,
    0.0,
    0.0,
    0.0,
    0.0,
    0.0,
    0.0,
    0.0,
    0.0,
    0.0,
    0.0,
    0.0,
    0.0,
    0.0,
    0.0,
    0.0,
    0.0,
    0.0,
    0.0,
    0.0,
    0.0,
    0.0,
    0.0,
    0.0,
    0.0,
    0.0,
    0.0,
    0.0,
    0.0,
    0.0,
    0.0,
    0.0,
    0.0,
    0.0,
    0.0,
    0.0,
    0.0,
    0.0,
    0.0,
    0.0,
    0.0,
    0.0,
    0.0,
    0.0,
    0.0,
    0.0,
    0.0,
    0.0,
    0.0,
    0.0,
    0.0,
    0.0,
    0.0,
    0.0,
    0.0,
    0.0,
    0.0,
    0.0,
    0.0,
    0.0,
    0.0,
    0.0,
    0.0,
    0.0,
    0.0,
    0.0,
    0.001,
    0.002,
    0.018,
    0.06,
    0.137,
    0.282,
    0.489,
    0.677,
    0.836,
    0.924,
    0.971,
    0.978,
    0.979,
    0.979,
    0.979,
    0.979,
    0.979,
    0.979,
    0.979,
    0.979,
    0.979,
    0.979,
    0.979,
    0.979,
    0.979,
    0.979,
    0.979,
    0.979,
    0.979,
    0.979,
    0.979,
    0.979,
    0.979,
    0.981,
    0.986,
    0.991,
    0.988,
    0.982,
    0.98,
    0.98,
    0.98,
    0.98,
    0.98,
    0.98,
    0.98,
    0.98,
    0.98,
    0.98,
    0.98,
    0.98,
    0.98,
    0.98,
    0.982,
    0.991,
    0.998,
    0.998,
    0.998,
    0.998,
    0.998,
    0.998,
    0.998,
    0.998,
    0.998,
    0.998,
    0.998,
    0.998,
    0.999,
    1.0,
    1.0,
    1.0,
    1.0,
    1.0,
    1.0,
    1.0,
    1.0,
    1.0,
    1.0
   ],
   "mean_regret": [
    null,
    null,
    null,
    null,
    null,
    null,
    null,
    null,
    null,
    null,
    null,
    null,
    null,
    null,
    null,
    null,
    null,
    null,
    null,
    null,
    null,
    null,
    null,
    null,
    null,
    null,
    null,
    null,
    null,
    null,
    null,
    null,
    null,
    null,
    null,
    null,
    null,
    null,
    null,
    null,
    null,
    null,
    null,
    null,
    null,
    null,
    null,
    null,
    null,
    null,
    null,
    null,
    null,
    null,
    null,
    null,
    null,
    null,
    null,
    null,
    null,
    null,
    null,
    null,
    null,
    null,
    null,
    null,
    null,
    null,
    null,
    null,
    null,
    null,
    null,
    null,
    null,
    null,
    null,
    null,
    null,
    null,
    null,
    0.0342,
    0.029,
    0.0257,
    0.0217,
    0.0301,
    0.0331,
    0.0337,
    0.0311,
    0.029,
    0.028,
    0.027,
    0.0268,
    0.0268,
    0.0268,
    0.0268,
    0.0268,
    0.0268,
    0.0268,
    0.0268,
    0.0268,
    0.0268,
    0.0268,
    0.0268,
    0.0268,
    0.0268,
    0.0268,
    0.0268,
    0.0268,
    0.0268,
    0.0268,
    0.0268,
    0.0268,
    0.0268,
    0.0264,
    0.0257,
    0.024,
    0.0233,
    0.024,
    0.0248,
    0.025,
    0.0251,
    0.0251,
    0.0251,
    0.0251,
    0.0251,
    0.0251,
    0.0251,
    0.0251,
    0.0251,
    0.0251,
    0.0251,
    0.0251,
    0.0247,
    0.0225,
    0.019,
    0.0178,
    0.0177,
    0.0177,
    0.0177,
    0.0177,
    0.0177,
    0.0177,
    0.0177,
    0.0177,
    0.0177,
    0.0174,
    0.016,
    0.0147,
    0.0143,
    0.0143,
    0.0143,
    0.0143,
    0.0143,
    0.0143,
    0.0143,
    0.014,
    0.0132
   ],
   "b95": 7640.894455514385
  }
 },
 "b1": 7640.894455514385,
 "b3": 2533.442604644669,
 "ratio": 0.33156361724330574,
 "channel_days": {
  "b1": 232.4,
  "b3": 77.1
 },
 "min_per_cycle": 43.8,
 "checks": {
  "spearman": true,
  "budget": false
 },
 "decision": "RESCOPE",
 "n_campaigns": 1000,
 "channels": 8
}

File: figures/out_of_sample.json
{
 "threshold": 700,
 "bars": {
  "balanced_acc": 0.85,
  "ece": 0.1,
  "acc_on_called": 0.9,
  "policy_wrong": 1,
  "refused": 15
 },
 "metrics": {
  "n": 45,
  "n_pass": 31,
  "refused": 4,
  "balanced_acc": 0.6428571428571428,
  "ece": 0.26558265582655827,
  "called_frac": 0.8780487804878049,
  "acc_on_called": 0.7777777777777778,
  "policy_wrong": 5
 },
 "checks": {
  "balanced_acc": false,
  "ece": false,
  "acc_on_called": false,
  "policy_wrong": false,
  "refused": true
 },
 "decision": "KILL",
 "label_disagreements_vs_batterylife": {
  "b4c38": [
   1166.0,
   1055.0
  ],
  "b4c40": [
   1089.0,
   871.0
  ]
 },
 "mean_p_pass": 0.9241192411924118,
 "true_pass_rate": 0.6585365853658537,
 "severson_train_pass_rate": 0.4146341463414634,
 "callable_curve": [
  {
   "cutoff": 40,
   "called_frac": 0.463,
   "acc_on_called": 0.947
  },
  {
   "cutoff": 50,
   "called_frac": 0.732,
   "acc_on_called": 0.867
  },
  {
   "cutoff": 60,
   "called_frac": 0.756,
   "acc_on_called": 0.871
  },
  {
   "cutoff": 80,
   "called_frac": 0.78,
   "acc_on_called": 0.844
  },
  {
   "cutoff": 100,
   "called_frac": 0.878,
   "acc_on_called": 0.778
  }
 ],
 "policy": {
  "confirmed": {
   "policy": "confirmed-call",
   "n": 41,
   "called_early": 32,
   "called_frac": 0.78,
   "wrong_calls": 5,
   "baseline_cycles": 26878.0,
   "policy_cycles": 6553.0,
   "saved_frac": 0.756,
   "wrong_ids": [
    "b4c4",
    "b4c8",
    "b4c14",
    "b4c15",
    "b4c30"
   ]
  },
  "first": {
   "policy": "first-call",
   "n": 41,
   "called_early": 36,
   "called_frac": 0.878,
   "wrong_calls": 8,
   "baseline_cycles": 26878.0,
   "policy_cycles": 4298.0,
   "saved_frac": 0.84,
   "wrong_ids": [
    "b4c4",
    "b4c8",
    "b4c14",
    "b4c15",
    "b4c22",
    "b4c30",
    "b4c31",
    "b4c36"
   ]
  }
 },
 "per_protocol": {
  "4.8-5.2-5.2-4.16": {
   "n": 5,
   "true_pass": 5,
   "mean_p": 1.0,
   "called_wrong": 0,
   "lives": [
    857,
    873,
    864,
    774,
    1082
   ]
  },
  "3.6-6-5.6-4.755": {
   "n": 5,
   "true_pass": 4,
   "mean_p": 1.0,
   "called_wrong": 1,
   "lives": [
    761,
    743,
    907,
    748,
    616
   ]
  },
  "8-4.4-4.4-3.94": {
   "n": 5,
   "true_pass": 3,
   "mean_p": 1.0,
   "called_wrong": 2,
   "lives": [
    778,
    707,
    608,
    676,
    739
   ]
  },
  "8-6-4.8-3": {
   "n": 5,
   "true_pass": 0,
   "mean_p": 1.0,
   "called_wrong": 3,
   "lives": [
    657,
    530,
    672,
    501,
    560
   ]
  },
  "4.4-5.6-5.2-4.252": {
   "n": 5,
   "true_pass": 4,
   "mean_p": 1.0,
   "called_wrong": 1,
   "lives": [
    914,
    678,
    989,
    1089,
    751
   ]
  },
  "8-7-5.2-2.68": {
   "n": 5,
   "true_pass": 0,
   "mean_p": 0.378,
   "called_wrong": 1,
   "lives": [
    443,
    454,
    477,
    506,
    600
   ]
  },
  "6-5.6-4.4-3.834": {
   "n": 5,
   "true_pass": 5,
   "mean_p": 1.0,
   "called_wrong": 0,
   "lives": [
    819,
    772,
    1039,
    829,
    943
   ]
  },
  "7-4.8-4.8-3.652": {
   "n": 5,
   "true_pass": 5,
   "mean_p": 1.0,
   "called_wrong": 0,
   "lives": [
    910,
    828,
    992,
    755,
    864
   ]
  },
  "5.2-5.2-4.8-4.16": {
   "n": 5,
   "true_pass": 5,
   "mean_p": 1.0,
   "called_wrong": 0,
   "lives": [
    888,
    892,
    1166,
    837,
    775
   ]
  }
 },
 "cells": [
  {
   "id": "b4c0",
   "policy": "4.8-5.2-5.2-4.16",
   "cycle_life": 857,
   "label": 1,
   "p_pass": 1.0,
   "p_lo": 0.717,
   "p_hi": 1.0,
   "call": 1,
   "violations": [],
   "features": {
    "log_var_dq": -4.3735,
    "log_min_dq": -1.8528,
    "log_mean_dq": -2.449
   },
   "evidence": [
    {
     "cutoff": 40,
     "p": 0.75,
     "lo": 0.5,
     "hi": 0.933,
     "call": -1
    },
    {
     "cutoff": 50,
     "p": 1.0,
     "lo": 0.727,
     "hi": 1.0,
     "call": 1
    },
    {
     "cutoff": 60,
     "p": 1.0,
     "lo": 0.637,
     "hi": 1.0,
     "call": 1
    },
    {
     "cutoff": 80,
     "p": 1.0,
     "lo": 0.687,
     "hi": 1.0,
     "call": 1
    },
    {
     "cutoff": 100,
     "p": 1.0,
     "lo": 0.717,
     "hi": 1.0,
     "call": 1
    }
   ]
  },
  {
   "id": "b4c1",
   "policy": "3.6-6-5.6-4.755",
   "cycle_life": 761,
   "label": 1,
   "p_pass": 1.0,
   "p_lo": 0.7,
   "p_hi": 1.0,
   "call": 1,
   "violations": [],
   "features": {
    "log_var_dq": -4.1445,
    "log_min_dq": -1.643,
    "log_mean_dq": -2.0132
   },
   "evidence": [
    {
     "cutoff": 40,
     "p": 0.75,
     "lo": 0.517,
     "hi": 1.0,
     "call": 1
    },
    {
     "cutoff": 50,
     "p": 1.0,
     "lo": 0.567,
     "hi": 1.0,
     "call": 1
    },
    {
     "cutoff": 60,
     "p": 1.0,
     "lo": 0.553,
     "hi": 1.0,
     "call": 1
    },
    {
     "cutoff": 80,
     "p": 1.0,
     "lo": 0.62,
     "hi": 1.0,
     "call": 1
    },
    {
     "cutoff": 100,
     "p": 1.0,
     "lo": 0.7,
     "hi": 1.0,
     "call": 1
    }
   ]
  },
  {
   "id": "b4c2",
   "policy": "3.6-6-5.6-4.755",
   "cycle_life": 743,
   "label": 1,
   "p_pass": 1.0,
   "p_lo": 0.717,
   "p_hi": 1.0,
   "call": 1,
   "violations": [
    "log_mean_dq"
   ],
   "features": {
    "log_var_dq": -3.9021,
    "log_min_dq": -1.9155,
    "log_mean_dq": -3.2039
   },
   "evidence": [
    {
     "cutoff": 40,
     "p": 0.0,
     "lo": 0.0,
     "hi": 0.283,
     "call": 0
    },
    {
     "cutoff": 50,
     "p": 1.0,
     "lo": 0.727,
     "hi": 1.0,
     "call": 1
    },
    {
     "cutoff": 60,
     "p": 1.0,
     "lo": 0.653,
     "hi": 1.0,
     "call": 1
    },
    {
     "cutoff": 80,
     "p": 1.0,
     "lo": 0.687,
     "hi": 1.0,
     "call": 1
    },
    {
     "cutoff": 100,
     "p": 1.0,
     "lo": 0.717,
     "hi": 1.0,
     "call": 1
    }
   ]
  },
  {
   "id": "b4c3",
   "policy": "8-4.4-4.4-3.94",
   "cycle_life": 778,
   "label": 1,
   "p_pass": 1.0,
   "p_lo": 0.717,
   "p_hi": 1.0,
   "call": 1,
   "violations": [
    "log_mean_dq"
   ],
   "features": {
    "log_var_dq": -3.9956,
    "log_min_dq": -1.8103,
    "log_mean_dq": -2.6167
   },
   "evidence": [
    {
     "cutoff": 40,
     "p": 0.0,
     "lo": 0.067,
     "hi": 0.417,
     "call": 0
    },
    {
     "cutoff": 50,
     "p": 1.0,
     "lo": 0.677,
     "hi": 1.0,
     "call": 1
    },
    {
     "cutoff": 60,
     "p": 1.0,
     "lo": 0.603,
     "hi": 1.0,
     "call": 1
    },
    {
     "cutoff": 80,
     "p": 1.0,
     "lo": 0.687,
     "hi": 1.0,
     "call": 1
    },
    {
     "cutoff": 100,
     "p": 1.0,
     "lo": 0.717,
     "hi": 1.0,
     "call": 1
    }
   ]
  },
  {
   "id": "b4c4",
   "policy": "8-6-4.8-3",
   "cycle_life": 657,
   "label": 0,
   "p_pass": 1.0,
   "p_lo": 0.6,
   "p_hi": 1.0,
   "call": 1,
   "violations": [],
   "features": {
    "log_var_dq": -3.9862,
    "log_min_dq": -1.5316,
    "log_mean_dq": -1.9568
   },
   "evidence": [
    {
     "cutoff": 40,
     "p": 0.571,
     "lo": 0.447,
     "hi": 0.883,
     "call": -1
    },
    {
     "cutoff": 50,
     "p": 1.0,
     "lo": 0.473,
     "hi": 1.0,
     "call": -1
    },
    {
     "cutoff": 60,
     "p": 0.75,
     "lo": 0.553,
     "hi": 1.0,
     "call": 1
    },
    {
     "cutoff": 80,
     "p": 1.0,
     "lo": 0.567,
     "hi": 1.0,
     "call": 1
    },
    {
     "cutoff": 100,
     "p": 1.0,
     "lo": 0.6,
     "hi": 1.0,
     "call": 1
    }
   ]
  },
  {
   "id": "b4c5",
   "policy": "4.4-5.6-5.2-4.252",
   "cycle_life": 914,
   "label": 1,
   "p_pass": 1.0,
   "p_lo": 0.717,
   "p_hi": 1.0,
   "call": 1,
   "violations": [
    "log_mean_dq"
   ],
   "features": {
    "log_var_dq": -4.3843,
    "log_min_dq": -1.9189,
    "log_mean_dq": -2.6446
   },
   "evidence": [
    {
     "cutoff": 40,
     "p": 0.75,
     "lo": 0.497,
     "hi": 0.933,
     "call": -1
    },
    {
     "cutoff": 50,
     "p": 1.0,
     "lo": 0.727,
     "hi": 1.0,
     "call": 1
    },
    {
     "cutoff": 60,
     "p": 1.0,
     "lo": 0.637,
     "hi": 1.0,
     "call": 1
    },
    {
     "cutoff": 80,
     "p": 1.0,
     "lo": 0.687,
     "hi": 1.0,
     "call": 1
    },
    {
     "cutoff": 100,
     "p": 1.0,
     "lo": 0.717,
     "hi": 1.0,
     "call": 1
    }
   ]
  },
  {
   "id": "b4c6",
   "policy": "8-4.4-4.4-3.94",
   "cycle_life": 707,
   "label": 1,
   "p_pass": 1.0,
   "p_lo": 0.683,
   "p_hi": 1.0,
   "call": 1,
   "violations": [],
   "features": {
    "log_var_dq": -4.0962,
    "log_min_dq": -1.5891,
    "log_mean_dq": -2.0444
   },
   "evidence": [
    {
     "cutoff": 40,
     "p": 0.75,
     "lo": 0.463,
     "hi": 0.933,
     "call": -1
    },
    {
     "cutoff": 50,
     "p": 1.0,
     "lo": 0.507,
     "hi": 1.0,
     "call": 1
    },
    {
     "cutoff": 60,
     "p": 1.0,
     "lo": 0.553,
     "hi": 1.0,
     "call": 1
    },
    {
     "cutoff": 80,
     "p": 1.0,
     "lo": 0.62,
     "hi": 1.0,
     "call": 1
    },
    {
     "cutoff": 100,
     "p": 1.0,
     "lo": 0.683,
     "hi": 1.0,
     "call": 1
    }
   ]
  },
  {
   "id": "b4c7",
   "policy": "8-6-4.8-3",
   "cycle_life": 530,
   "label": 0,
   "p_pass": 1.0,
   "p_lo": 0.5,
   "p_hi": 1.0,
   "call": -1,
   "violations": [],
   "features": {
    "log_var_dq": -3.8036,
    "log_min_dq": -1.4271,
    "log_mean_dq": -1.8093
   },
   "evidence": [
    {
     "cutoff": 40,
     "p": 0.75,
     "lo": 0.483,
     "hi": 0.933,
     "call": -1
    },
    {
     "cutoff": 50,
     "p": 0.649,
     "lo": 0.44,
     "hi": 1.0,
     "call": -1
    },
    {
     "cutoff": 60,
     "p": 0.562,
     "lo": 0.48,
     "hi": 0.933,
     "call": -1
    },
    {
     "cutoff": 80,
     "p": 0.455,
     "lo": 0.35,
     "hi": 0.683,
     "call": -1
    },
    {
     "cutoff": 100,
     "p": 1.0,
     "lo": 0.5,
     "hi": 1.0,
     "call": -1
    }
   ]
  },
  {
   "id": "b4c8",
   "policy": "4.4-5.6-5.2-4.252",
   "cycle_life": 678,
   "label": 0,
   "p_pass": 1.0,
   "p_lo": 0.7,
   "p_hi": 1.0,
   "call": 1,
   "violations": [],
   "features": {
    "log_var_dq": -4.2257,
    "log_min_dq": -1.6816,
    "log_mean_dq": -2.1662
   },
   "evidence": [
    {
     "cutoff": 40,
     "p": 0.571,
     "lo": 0.383,
     "hi": 0.77,
     "call": -1
    },
    {
     "cutoff": 50,
     "p": 1.0,
     "lo": 0.727,
     "hi": 1.0,
     "call": 1
    },
    {
     "cutoff": 60,
     "p": 1.0,
     "lo": 0.603,
     "hi": 1.0,
     "call": 1
    },
    {
     "cutoff": 80,
     "p": 1.0,
     "lo": 0.687,
     "hi": 1.0,
     "call": 1
    },
    {
     "cutoff": 100,
     "p": 1.0,
     "lo": 0.7,
     "hi": 1.0,
     "call": 1
    }
   ]
  },
  {
   "id": "b4c9",
   "policy": "8-7-5.2-2.68",
   "cycle_life": 443,
   "label": 0,
   "p_pass": 0.0,
   "p_lo": 0.0,
   "p_hi": 0.44,
   "call": 0,
   "violations": [],
   "features": {
    "log_var_dq": -3.5145,
    "log_min_dq": -1.2843,
    "log_mean_dq": -1.6074
   },
   "evidence": [
    {
     "cutoff": 40,
     "p": 0.255,
     "lo": 0.0,
     "hi": 0.52,
     "call": -1
    },
    {
     "cutoff": 50,
     "p": 0.286,
     "lo": 0.167,
     "hi": 0.68,
     "call": -1
    },
    {
     "cutoff": 60,
     "p": 0.562,
     "lo": 0.333,
     "hi": 0.683,
     "call": -1
    },
    {
     "cutoff": 80,
     "p": 0.0,
     "lo": 0.0,
     "hi": 0.567,
     "call": -1
    },
    {
     "cutoff": 100,
     "p": 0.0,
     "lo": 0.0,
     "hi": 0.44,
     "call": 0
    }
   ]
  },
  {
   "id": "b4c10",
   "policy": "4.8-5.2-5.2-4.16",
   "cycle_life": 873,
   "label": 1,
   "p_pass": 1.0,
   "p_lo": 0.7,
   "p_hi": 1.0,
   "call": 1,
   "violations": [],
   "features": {
    "log_var_dq": -4.3132,
    "log_min_dq": -1.6997,
    "log_mean_dq": -2.1409
   },
   "evidence": [
    {
     "cutoff": 40,
     "p": 0.75,
     "lo": 0.517,
     "hi": 1.0,
     "call": 1
    },
    {
     "cutoff": 50,
     "p": 1.0,
     "lo": 0.677,
     "hi": 1.0,
     "call": 1
    },
    {
     "cutoff": 60,
     "p": 1.0,
     "lo": 0.637,
     "hi": 1.0,
     "call": 1
    },
    {
     "cutoff": 80,
     "p": 1.0,
     "lo": 0.687,
     "hi": 1.0,
     "call": 1
    },
    {
     "cutoff": 100,
     "p": 1.0,
     "lo": 0.7,
     "hi": 1.0,
     "call": 1
    }
   ]
  },
  {
   "id": "b4c11",
   "policy": "4.8-5.2-5.2-4.16",
   "cycle_life": 864,
   "label": 1,
   "p_pass": 1.0,
   "p_lo": 0.717,
   "p_hi": 1.0,
   "call": 1,
   "violations": [],
   "features": {
    "log_var_dq": -4.3001,
    "log_min_dq": -1.7194,
    "log_mean_dq": -2.1867
   },
   "evidence": [
    {
     "cutoff": 40,
     "p": 0.969,
     "lo": 0.517,
     "hi": 1.0,
     "call": 1
    },
    {
     "cutoff": 50,
     "p": 1.0,
     "lo": 0.677,
     "hi": 1.0,
     "call": 1
    },
    {
     "cutoff": 60,
     "p": 1.0,
     "lo": 0.637,
     "hi": 1.0,
     "call": 1
    },
    {
     "cutoff": 80,
     "p": 1.0,
     "lo": 0.67,
     "hi": 1.0,
     "call": 1
    },
    {
     "cutoff": 100,
     "p": 1.0,
     "lo": 0.717,
     "hi": 1.0,
     "call": 1
    }
   ]
  },
  {
   "id": "b4c12",
   "policy": "6-5.6-4.4-3.834",
   "cycle_life": 819,
   "label": 1,
   "p_pass": 1.0,
   "p_lo": 0.7,
   "p_hi": 1.0,
   "call": 1,
   "violations": [],
   "features": {
    "log_var_dq": -4.2208,
    "log_min_dq": -1.6634,
    "log_mean_dq": -2.1137
   },
   "evidence": [
    {
     "cutoff": 40,
     "p": 0.754,
     "lo": 0.517,
     "hi": 1.0,
     "call": 1
    },
    {
     "cutoff": 50,
     "p": 1.0,
     "lo": 0.677,
     "hi": 1.0,
     "call": 1
    },
    {
     "cutoff": 60,
     "p": 1.0,
     "lo": 0.603,
     "hi": 1.0,
     "call": 1
    },
    {
     "cutoff": 80,
     "p": 1.0,
     "lo": 0.67,
     "hi": 1.0,
     "call": 1
    },
    {
     "cutoff": 100,
     "p": 1.0,
     "lo": 0.7,
     "hi": 1.0,
     "call": 1
    }
   ]
  },
  {
   "id": "b4c13",
   "policy": "6-5.6-4.4-3.834",
   "cycle_life": 772,
   "label": 1,
   "p_pass": 1.0,
   "p_lo": 0.7,
   "p_hi": 1.0,
   "call": 1,
   "violations": [],
   "features": {
    "log_var_dq": -4.1499,
    "log_min_dq": -1.6054,
    "log_mean_dq": -2.0331
   },
   "evidence": [
    {
     "cutoff": 40,
     "p": 0.872,
     "lo": 0.517,
     "hi": 1.0,
     "call": 1
    },
    {
     "cutoff": 50,
     "p": 1.0,
     "lo": 0.693,
     "hi": 1.0,
     "call": 1
    },
    {
     "cutoff": 60,
     "p": 1.0,
     "lo": 0.603,
     "hi": 1.0,
     "call": 1
    },
    {
     "cutoff": 80,
     "p": 1.0,
     "lo": 0.67,
     "hi": 1.0,
     "call": 1
    },
    {
     "cutoff": 100,
     "p": 1.0,
     "lo": 0.7,
     "hi": 1.0,
     "call": 1
    }
   ]
  },
  {
   "id": "b4c14",
   "policy": "8-4.4-4.4-3.94",
   "cycle_life": 608,
   "label": 0,
   "p_pass": 1.0,
   "p_lo": 0.533,
   "p_hi": 1.0,
   "call": 1,
   "violations": [],
   "features": {
    "log_var_dq": -3.9082,
    "log_min_dq": -1.4736,
    "log_mean_dq": -1.8528
   },
   "evidence": [
    {
     "cutoff": 40,
     "p": 0.75,
     "lo": 0.463,
     "hi": 0.933,
     "call": -1
    },
    {
     "cutoff": 50,
     "p": 1.0,
     "lo": 0.617,
     "hi": 1.0,
     "call": 1
    },
    {
     "cutoff": 60,
     "p": 0.723,
     "lo": 0.48,
     "hi": 1.0,
     "call": -1
    },
    {
     "cutoff": 80,
     "p": 1.0,
     "lo": 0.567,
     "hi": 1.0,
     "call": 1
    },
    {
     "cutoff": 100,
     "p": 1.0,
     "lo": 0.533,
     "hi": 1.0,
     "call": 1
    }
   ]
  },
  {
   "id": "b4c15",
   "policy": "8-4.4-4.4-3.94",
   "cycle_life": 676,
   "label": 0,
   "p_pass": 1.0,
   "p_lo": 0.7,
   "p_hi": 1.0,
   "call": 1,
   "violations": [],
   "features": {
    "log_var_dq": -4.1229,
    "log_min_dq": -1.6038,
    "log_mean_dq": -2.0352
   },
   "evidence": [
    {
     "cutoff": 40,
     "p": 0.75,
     "lo": 0.463,
     "hi": 0.933,
     "call": -1
    },
    {
     "cutoff": 50,
     "p": 1.0,
     "lo": 0.693,
     "hi": 1.0,
     "call": 1
    },
    {
     "cutoff": 60,
     "p": 1.0,
     "lo": 0.553,
     "hi": 1.0,
     "call": 1
    },
    {
     "cutoff": 80,
     "p": 1.0,
     "lo": 0.653,
     "hi": 1.0,
     "call": 1
    },
    {
     "cutoff": 100,
     "p": 1.0,
     "lo": 0.7,
     "hi": 1.0,
     "call": 1
    }
   ]
  },
  {
   "id": "b4c16",
   "policy": "7-4.8-4.8-3.652",
   "cycle_life": 910,
   "label": 1,
   "p_pass": 1.0,
   "p_lo": 0.7,
   "p_hi": 1.0,
   "call": 1,
   "violations": [],
   "features": {
    "log_var_dq": -4.2727,
    "log_min_dq": -1.7009,
    "log_mean_dq": -2.1659
   },
   "evidence": [
    {
     "cutoff": 40,
     "p": 1.0,
     "lo": 0.637,
     "hi": 1.0,
     "call": 1
    },
    {
     "cutoff": 50,
     "p": 1.0,
     "lo": 0.677,
     "hi": 1.0,
     "call": 1
    },
    {
     "cutoff": 60,
     "p": 1.0,
     "lo": 0.637,
     "hi": 1.0,
     "call": 1
    },
    {
     "cutoff": 80,
     "p": 1.0,
     "lo": 0.653,
     "hi": 1.0,
     "call": 1
    },
    {
     "cutoff": 100,
     "p": 1.0,
     "lo": 0.7,
     "hi": 1.0,
     "call": 1
    }
   ]
  },
  {
   "id": "b4c17",
   "policy": "7-4.8-4.8-3.652",
   "cycle_life": 828,
   "label": 1,
   "p_pass": 1.0,
   "p_lo": 0.717,
   "p_hi": 1.0,
   "call": 1,
   "violations": [],
   "features": {
    "log_var_dq": -4.3059,
    "log_min_dq": -1.6993,
    "log_mean_dq": -2.1751
   },
   "evidence": [
    {
     "cutoff": 40,
     "p": 0.9,
     "lo": 0.517,
     "hi": 1.0,
     "call": 1
    },
    {
     "cutoff": 50,
     "p": 1.0,
     "lo": 0.677,
     "hi": 1.0,
     "call": 1
    },
    {
     "cutoff": 60,
     "p": 1.0,
     "lo": 0.637,
     "hi": 1.0,
     "call": 1
    },
    {
     "cutoff": 80,
     "p": 1.0,
     "lo": 0.687,
     "hi": 1.0,
     "call": 1
    },
    {
     "cutoff": 100,
     "p": 1.0,
     "lo": 0.717,
     "hi": 1.0,
     "call": 1
    }
   ]
  },
  {
   "id": "b4c18",
   "policy": "3.6-6-5.6-4.755",
   "cycle_life": 907,
   "label": 1,
   "p_pass": 1.0,
   "p_lo": 0.717,
   "p_hi": 1.0,
   "call": 1,
   "violations": [],
   "features": {
    "log_var_dq": -4.4021,
    "log_min_dq": -1.8222,
    "log_mean_dq": -2.3296
   },
   "evidence": [
    {
     "cutoff": 40,
     "p": 0.571,
     "lo": 0.297,
     "hi": 0.85,
     "call": -1
    },
    {
     "cutoff": 50,
     "p": 1.0,
     "lo": 0.727,
     "hi": 1.0,
     "call": 1
    },
    {
     "cutoff": 60,
     "p": 1.0,
     "lo": 0.637,
     "hi": 1.0,
     "call": 1
    },
    {
     "cutoff": 80,
     "p": 1.0,
     "lo": 0.687,
     "hi": 1.0,
     "call": 1
    },
    {
     "cutoff": 100,
     "p": 1.0,
     "lo": 0.717,
     "hi": 1.0,
     "call": 1
    }
   ]
  },
  {
   "id": "b4c19",
   "policy": "7-4.8-4.8-3.652",
   "cycle_life": 992,
   "label": 1,
   "p_pass": 1.0,
   "p_lo": 0.7,
   "p_hi": 1.0,
   "call": 1,
   "violations": [],
   "features": {
    "log_var_dq": -4.1538,
    "log_min_dq": -1.6595,
    "log_mean_dq": -2.1242
   },
   "evidence": [
    {
     "cutoff": 40,
     "p": 0.75,
     "lo": 0.463,
     "hi": 0.933,
     "call": -1
    },
    {
     "cutoff": 50,
     "p": 1.0,
     "lo": 0.617,
     "hi": 1.0,
     "call": 1
    },
    {
     "cutoff": 60,
     "p": 1.0,
     "lo": 0.553,
     "hi": 1.0,
     "call": 1
    },
    {
     "cutoff": 80,
     "p": 1.0,
     "lo": 0.653,
     "hi": 1.0,
     "call": 1
    },
    {
     "cutoff": 100,
     "p": 1.0,
     "lo": 0.7,
     "hi": 1.0,
     "call": 1
    }
   ]
  },
  {
   "id": "b4c20",
   "policy": "3.6-6-5.6-4.755",
   "cycle_life": 748,
   "label": 1,
   "p_pass": 1.0,
   "p_lo": 0.717,
   "p_hi": 1.0,
   "call": 1,
   "violations": [],
   "features": {
    "log_var_dq": -4.2739,
    "log_min_dq": -1.714,
    "log_mean_dq": -2.1655
   },
   "evidence": [
    {
     "cutoff": 40,
     "p": 0.75,
     "lo": 0.517,
     "hi": 1.0,
     "call": 1
    },
    {
     "cutoff": 50,
     "p": 1.0,
     "lo": 0.677,
     "hi": 1.0,
     "call": 1
    },
    {
     "cutoff": 60,
     "p": 1.0,
     "lo": 0.637,
     "hi": 1.0,
     "call": 1
    },
    {
     "cutoff": 80,
     "p": 1.0,
     "lo": 0.687,
     "hi": 1.0,
     "call": 1
    },
    {
     "cutoff": 100,
     "p": 1.0,
     "lo": 0.717,
     "hi": 1.0,
     "call": 1
    }
   ]
  },
  {
   "id": "b4c21",
   "policy": "4.8-5.2-5.2-4.16",
   "cycle_life": 774,
   "label": 1,
   "p_pass": 1.0,
   "p_lo": 0.717,
   "p_hi": 1.0,
   "call": 1,
   "violations": [],
   "features": {
    "log_var_dq": -4.1865,
    "log_min_dq": -1.7156,
    "log_mean_dq": -2.2498
   },
   "evidence": [
    {
     "cutoff": 40,
     "p": 0.75,
     "lo": 0.447,
     "hi": 0.933,
     "call": -1
    },
    {
     "cutoff": 50,
     "p": 1.0,
     "lo": 0.677,
     "hi": 1.0,
     "call": 1
    },
    {
     "cutoff": 60,
     "p": 1.0,
     "lo": 0.553,
     "hi": 1.0,
     "call": 1
    },
    {
     "cutoff": 80,
     "p": 1.0,
     "lo": 0.67,
     "hi": 1.0,
     "call": 1
    },
    {
     "cutoff": 100,
     "p": 1.0,
     "lo": 0.717,
     "hi": 1.0,
     "call": 1
    }
   ]
  },
  {
   "id": "b4c22",
   "policy": "8-6-4.8-3",
   "cycle_life": 672,
   "label": 0,
   "p_pass": 1.0,
   "p_lo": 0.567,
   "p_hi": 1.0,
   "call": 1,
   "violations": [],
   "features": {
    "log_var_dq": -3.9059,
    "log_min_dq": -1.4873,
    "log_mean_dq": -1.8666
   },
   "evidence": [
    {
     "cutoff": 40,
     "p": 0.571,
     "lo": 0.447,
     "hi": 0.817,
     "call": -1
    },
    {
     "cutoff": 50,
     "p": 0.571,
     "lo": 0.307,
     "hi": 1.0,
     "call": -1
    },
    {
     "cutoff": 60,
     "p": 0.562,
     "lo": 0.48,
     "hi": 1.0,
     "call": -1
    },
    {
     "cutoff": 80,
     "p": 0.571,
     "lo": 0.5,
     "hi": 0.95,
     "call": -1
    },
    {
     "cutoff": 100,
     "p": 1.0,
     "lo": 0.567,
     "hi": 1.0,
     "call": 1
    }
   ]
  },
  {
   "id": "b4c23",
   "policy": "6-5.6-4.4-3.834",
   "cycle_life": 1039,
   "label": 1,
   "p_pass": 1.0,
   "p_lo": 0.717,
   "p_hi": 1.0,
   "call": 1,
   "violations": [],
   "features": {
    "log_var_dq": -4.2287,
    "log_min_dq": -1.7742,
    "log_mean_dq": -2.3023
   },
   "evidence": [
    {
     "cutoff": 40,
     "p": 0.75,
     "lo": 0.48,
     "hi": 0.933,
     "call": -1
    },
    {
     "cutoff": 50,
     "p": 1.0,
     "lo": 0.677,
     "hi": 1.0,
     "call": 1
    },
    {
     "cutoff": 60,
     "p": 1.0,
     "lo": 0.603,
     "hi": 1.0,
     "call": 1
    },
    {
     "cutoff": 80,
     "p": 1.0,
     "lo": 0.687,
     "hi": 1.0,
     "call": 1
    },
    {
     "cutoff": 100,
     "p": 1.0,
     "lo": 0.717,
     "hi": 1.0,
     "call": 1
    }
   ]
  },
  {
   "id": "b4c24",
   "policy": "4.4-5.6-5.2-4.252",
   "cycle_life": 989,
   "label": 1,
   "p_pass": 1.0,
   "p_lo": 0.717,
   "p_hi": 1.0,
   "call": 1,
   "violations": [],
   "features": {
    "log_var_dq": -4.278,
    "log_min_dq": -1.8563,
    "log_mean_dq": -2.4834
   },
   "evidence": [
    {
     "cutoff": 40,
     "p": 0.571,
     "lo": 0.197,
     "hi": 0.85,
     "call": -1
    },
    {
     "cutoff": 50,
     "p": 1.0,
     "lo": 0.727,
     "hi": 1.0,
     "call": 1
    },
    {
     "cutoff": 60,
     "p": 1.0,
     "lo": 0.637,
     "hi": 1.0,
     "call": 1
    },
    {
     "cutoff": 80,
     "p": 1.0,
     "lo": 0.687,
     "hi": 1.0,
     "call": 1
    },
    {
     "cutoff": 100,
     "p": 1.0,
     "lo": 0.717,
     "hi": 1.0,
     "call": 1
    }
   ]
  },
  {
   "id": "b4c25",
   "policy": "8-7-5.2-2.68",
   "cycle_life": 454,
   "label": 0,
   "p_pass": 0.444,
   "p_lo": 0.283,
   "p_hi": 0.833,
   "call": -1,
   "violations": [],
   "features": {
    "log_var_dq": -3.6983,
    "log_min_dq": -1.3768,
    "log_mean_dq": -1.731
   },
   "evidence": [
    {
     "cutoff": 40,
     "p": 0.461,
     "lo": 0.117,
     "hi": 0.653,
     "call": -1
    },
    {
     "cutoff": 50,
     "p": 0.286,
     "lo": 0.167,
     "hi": 0.68,
     "call": -1
    },
    {
     "cutoff": 60,
     "p": 0.562,
     "lo": 0.43,
     "hi": 0.717,
     "call": -1
    },
    {
     "cutoff": 80,
     "p": 0.455,
     "lo": 0.0,
     "hi": 0.65,
     "call": -1
    },
    {
     "cutoff": 100,
     "p": 0.444,
     "lo": 0.283,
     "hi": 0.833,
     "call": -1
    }
   ]
  },
  {
   "id": "b4c26",
   "policy": "8-7-5.2-2.68",
   "cycle_life": 477,
   "label": 0,
   "p_pass": 0.444,
   "p_lo": 0.283,
   "p_hi": 0.833,
   "call": -1,
   "violations": [],
   "features": {
    "log_var_dq": -3.7149,
    "log_min_dq": -1.3662,
    "log_mean_dq": -1.7479
   },
   "evidence": [
    {
     "cutoff": 40,
     "p": 0.451,
     "lo": 0.117,
     "hi": 0.653,
     "call": -1
    },
    {
     "cutoff": 50,
     "p": 0.0,
     "lo": 0.0,
     "hi": 0.58,
     "call": -1
    },
    {
     "cutoff": 60,
     "p": 0.562,
     "lo": 0.43,
     "hi": 0.783,
     "call": -1
    },
    {
     "cutoff": 80,
     "p": 0.455,
     "lo": 0.217,
     "hi": 0.683,
     "call": -1
    },
    {
     "cutoff": 100,
     "p": 0.444,
     "lo": 0.283,
     "hi": 0.833,
     "call": -1
    }
   ]
  },
  {
   "id": "b4c27",
   "policy": "8-6-4.8-3",
   "cycle_life": 501,
   "label": 0,
   "p_pass": 1.0,
   "p_lo": 0.5,
   "p_hi": 1.0,
   "call": -1,
   "violations": [],
   "features": {
    "log_var_dq": -3.8014,
    "log_min_dq": -1.4203,
    "log_mean_dq": -1.8152
   },
   "evidence": [
    {
     "cutoff": 40,
     "p": 0.571,
     "lo": 0.447,
     "hi": 0.817,
     "call": -1
    },
    {
     "cutoff": 50,
     "p": 0.99,
     "lo": 0.44,
     "hi": 1.0,
     "call": -1
    },
    {
     "cutoff": 60,
     "p": 0.562,
     "lo": 0.48,
     "hi": 0.933,
     "call": -1
    },
    {
     "cutoff": 80,
     "p": 0.455,
     "lo": 0.35,
     "hi": 0.683,
     "call": -1
    },
    {
     "cutoff": 100,
     "p": 1.0,
     "lo": 0.5,
     "hi": 1.0,
     "call": -1
    }
   ]
  },
  {
   "id": "b4c28",
   "policy": "6-5.6-4.4-3.834",
   "cycle_life": 829,
   "label": 1,
   "p_pass": 1.0,
   "p_lo": 0.7,
   "p_hi": 1.0,
   "call": 1,
   "violations": [],
   "features": {
    "log_var_dq": -4.1161,
    "log_min_dq": -1.619,
    "log_mean_dq": -2.0465
   },
   "evidence": [
    {
     "cutoff": 40,
     "p": 0.75,
     "lo": 0.517,
     "hi": 1.0,
     "call": 1
    },
    {
     "cutoff": 50,
     "p": 1.0,
     "lo": 0.677,
     "hi": 1.0,
     "call": 1
    },
    {
     "cutoff": 60,
     "p": 1.0,
     "lo": 0.553,
     "hi": 1.0,
     "call": 1
    },
    {
     "cutoff": 80,
     "p": 1.0,
     "lo": 0.653,
     "hi": 1.0,
     "call": 1
    },
    {
     "cutoff": 100,
     "p": 1.0,
     "lo": 0.7,
     "hi": 1.0,
     "call": 1
    }
   ]
  },
  {
   "id": "b4c29",
   "policy": "5.2-5.2-4.8-4.16",
   "cycle_life": 888,
   "label": 1,
   "p_pass": 1.0,
   "p_lo": 0.7,
   "p_hi": 1.0,
   "call": 1,
   "violations": [],
   "features": {
    "log_var_dq": -4.2476,
    "log_min_dq": -1.6994,
    "log_mean_dq": -2.1568
   },
   "evidence": [
    {
     "cutoff": 40,
     "p": 1.0,
     "lo": 0.517,
     "hi": 1.0,
     "call": 1
    },
    {
     "cutoff": 50,
     "p": 1.0,
     "lo": 0.677,
     "hi": 1.0,
     "call": 1
    },
    {
     "cutoff": 60,
     "p": 1.0,
     "lo": 0.637,
     "hi": 1.0,
     "call": 1
    },
    {
     "cutoff": 80,
     "p": 1.0,
     "lo": 0.653,
     "hi": 1.0,
     "call": 1
    },
    {
     "cutoff": 100,
     "p": 1.0,
     "lo": 0.7,
     "hi": 1.0,
     "call": 1
    }
   ]
  },
  {
   "id": "b4c30",
   "policy": "3.6-6-5.6-4.755",
   "cycle_life": 616,
   "label": 0,
   "p_pass": 1.0,
   "p_lo": 0.7,
   "p_hi": 1.0,
   "call": 1,
   "violations": [],
   "features": {
    "log_var_dq": -4.1395,
    "log_min_dq": -1.636,
    "log_mean_dq": -2.073
   },
   "evidence": [
    {
     "cutoff": 40,
     "p": 0.75,
     "lo": 0.517,
     "hi": 1.0,
     "call": 1
    },
    {
     "cutoff": 50,
     "p": 1.0,
     "lo": 0.667,
     "hi": 1.0,
     "call": 1
    },
    {
     "cutoff": 60,
     "p": 1.0,
     "lo": 0.553,
     "hi": 1.0,
     "call": 1
    },
    {
     "cutoff": 80,
     "p": 1.0,
     "lo": 0.62,
     "hi": 1.0,
     "call": 1
    },
    {
     "cutoff": 100,
     "p": 1.0,
     "lo": 0.7,
     "hi": 1.0,
     "call": 1
    }
   ]
  },
  {
   "id": "b4c31",
   "policy": "8-6-4.8-3",
   "cycle_life": 560,
   "label": 0,
   "p_pass": 1.0,
   "p_lo": 0.533,
   "p_hi": 1.0,
   "call": 1,
   "violations": [],
   "features": {
    "log_var_dq": -3.8574,
    "log_min_dq": -1.4568,
    "log_mean_dq": -1.8291
   },
   "evidence": [
    {
     "cutoff": 40,
     "p": 0.571,
     "lo": 0.447,
     "hi": 0.817,
     "call": -1
    },
    {
     "cutoff": 50,
     "p": 0.605,
     "lo": 0.44,
     "hi": 1.0,
     "call": -1
    },
    {
     "cutoff": 60,
     "p": 0.562,
     "lo": 0.463,
     "hi": 0.933,
     "call": -1
    },
    {
     "cutoff": 80,
     "p": 0.455,
     "lo": 0.35,
     "hi": 0.717,
     "call": -1
    },
    {
     "cutoff": 100,
     "p": 1.0,
     "lo": 0.533,
     "hi": 1.0,
     "call": 1
    }
   ]
  },
  {
   "id": "b4c32",
   "policy": "7-4.8-4.8-3.652",
   "cycle_life": 755,
   "label": 1,
   "p_pass": 1.0,
   "p_lo": 0.683,
   "p_hi": 1.0,
   "call": 1,
   "violations": [],
   "features": {
    "log_var_dq": -4.1045,
    "log_min_dq": -1.5908,
    "log_mean_dq": -2.018
   },
   "evidence": [
    {
     "cutoff": 40,
     "p": 0.775,
     "lo": 0.517,
     "hi": 1.0,
     "call": 1
    },
    {
     "cutoff": 50,
     "p": 1.0,
     "lo": 0.667,
     "hi": 1.0,
     "call": 1
    },
    {
     "cutoff": 60,
     "p": 1.0,
     "lo": 0.587,
     "hi": 1.0,
     "call": 1
    },
    {
     "cutoff": 80,
     "p": 1.0,
     "lo": 0.62,
     "hi": 1.0,
     "call": 1
    },
    {
     "cutoff": 100,
     "p": 1.0,
     "lo": 0.683,
     "hi": 1.0,
     "call": 1
    }
   ]
  },
  {
   "id": "b4c33",
   "policy": "8-7-5.2-2.68",
   "cycle_life": 506,
   "label": 0,
   "p_pass": 0.0,
   "p_lo": 0.0,
   "p_hi": 0.633,
   "call": -1,
   "violations": [],
   "features": {
    "log_var_dq": -3.6022,
    "log_min_dq": -1.3192,
    "log_mean_dq": -1.6377
   },
   "evidence": [
    {
     "cutoff": 40,
     "p": 0.333,
     "lo": 0.067,
     "hi": 0.553,
     "call": -1
    },
    {
     "cutoff": 50,
     "p": 0.436,
     "lo": 0.207,
     "hi": 0.813,
     "call": -1
    },
    {
     "cutoff": 60,
     "p": 0.562,
     "lo": 0.333,
     "hi": 0.703,
     "call": -1
    },
    {
     "cutoff": 80,
     "p": 0.455,
     "lo": 0.217,
     "hi": 0.683,
     "call": -1
    },
    {
     "cutoff": 100,
     "p": 0.0,
     "lo": 0.0,
     "hi": 0.633,
     "call": -1
    }
   ]
  },
  {
   "id": "b4c34",
   "policy": "5.2-5.2-4.8-4.16",
   "cycle_life": 892,
   "label": 1,
   "p_pass": 1.0,
   "p_lo": 0.717,
   "p_hi": 1.0,
   "call": 1,
   "violations": [],
   "features": {
    "log_var_dq": -4.526,
    "log_min_dq": -1.9163,
    "log_mean_dq": -2.5422
   },
   "evidence": [
    {
     "cutoff": 40,
     "p": 1.0,
     "lo": 0.583,
     "hi": 1.0,
     "call": 1
    },
    {
     "cutoff": 50,
     "p": 1.0,
     "lo": 0.727,
     "hi": 1.0,
     "call": 1
    },
    {
     "cutoff": 60,
     "p": 1.0,
     "lo": 0.637,
     "hi": 1.0,
     "call": 1
    },
    {
     "cutoff": 80,
     "p": 1.0,
     "lo": 0.687,
     "hi": 1.0,
     "call": 1
    },
    {
     "cutoff": 100,
     "p": 1.0,
     "lo": 0.717,
     "hi": 1.0,
     "call": 1
    }
   ]
  },
  {
   "id": "b4c35",
   "policy": "4.8-5.2-5.2-4.16",
   "cycle_life": 1082,
   "label": 1,
   "p_pass": 1.0,
   "p_lo": 0.717,
   "p_hi": 1.0,
   "call": 1,
   "violations": [
    "log_mean_dq"
   ],
   "features": {
    "log_var_dq": -4.2135,
    "log_min_dq": -1.9093,
    "log_mean_dq": -2.6757
   },
   "evidence": [
    {
     "cutoff": 40,
     "p": 0.524,
     "lo": 0.197,
     "hi": 0.783,
     "call": -1
    },
    {
     "cutoff": 50,
     "p": 1.0,
     "lo": 0.727,
     "hi": 1.0,
     "call": 1
    },
    {
     "cutoff": 60,
     "p": 1.0,
     "lo": 0.637,
     "hi": 1.0,
     "call": 1
    },
    {
     "cutoff": 80,
     "p": 1.0,
     "lo": 0.687,
     "hi": 1.0,
     "call": 1
    },
    {
     "cutoff": 100,
     "p": 1.0,
     "lo": 0.717,
     "hi": 1.0,
     "call": 1
    }
   ]
  },
  {
   "id": "b4c36",
   "policy": "8-7-5.2-2.68",
   "cycle_life": 600,
   "label": 0,
   "p_pass": 1.0,
   "p_lo": 0.533,
   "p_hi": 1.0,
   "call": 1,
   "violations": [],
   "features": {
    "log_var_dq": -3.8222,
    "log_min_dq": -1.442,
    "log_mean_dq": -1.8019
   },
   "evidence": [
    {
     "cutoff": 40,
     "p": 0.571,
     "lo": 0.397,
     "hi": 0.783,
     "call": -1
    },
    {
     "cutoff": 50,
     "p": 0.571,
     "lo": 0.307,
     "hi": 0.88,
     "call": -1
    },
    {
     "cutoff": 60,
     "p": 0.562,
     "lo": 0.463,
     "hi": 0.85,
     "call": -1
    },
    {
     "cutoff": 80,
     "p": 0.455,
     "lo": 0.35,
     "hi": 0.683,
     "call": -1
    },
    {
     "cutoff": 100,
     "p": 1.0,
     "lo": 0.533,
     "hi": 1.0,
     "call": 1
    }
   ]
  },
  {
   "id": "b4c37",
   "policy": "7-4.8-4.8-3.652",
   "cycle_life": 864,
   "label": 1,
   "p_pass": 1.0,
   "p_lo": 0.717,
   "p_hi": 1.0,
   "call": 1,
   "violations": [],
   "features": {
    "log_var_dq": -4.3239,
    "log_min_dq": -1.7228,
    "log_mean_dq": -2.2125
   },
   "evidence": [
    {
     "cutoff": 40,
     "p": 1.0,
     "lo": 0.637,
     "hi": 1.0,
     "call": 1
    },
    {
     "cutoff": 50,
     "p": 1.0,
     "lo": 0.677,
     "hi": 1.0,
     "call": 1
    },
    {
     "cutoff": 60,
     "p": 1.0,
     "lo": 0.637,
     "hi": 1.0,
     "call": 1
    },
    {
     "cutoff": 80,
     "p": 1.0,
     "lo": 0.687,
     "hi": 1.0,
     "call": 1
    },
    {
     "cutoff": 100,
     "p": 1.0,
     "lo": 0.717,
     "hi": 1.0,
     "call": 1
    }
   ]
  },
  {
   "id": "b4c38",
   "policy": "5.2-5.2-4.8-4.16",
   "cycle_life": 1166,
   "label": 1,
   "p_pass": 1.0,
   "p_lo": 0.717,
   "p_hi": 1.0,
   "call": 1,
   "violations": [],
   "features": {
    "log_var_dq": -4.331,
    "log_min_dq": -1.8581,
    "log_mean_dq": -2.4785
   },
   "evidence": [
    {
     "cutoff": 40,
     "p": 1.0,
     "lo": 0.55,
     "hi": 1.0,
     "call": 1
    },
    {
     "cutoff": 50,
     "p": 1.0,
     "lo": 0.727,
     "hi": 1.0,
     "call": 1
    },
    {
     "cutoff": 60,
     "p": 1.0,
     "lo": 0.637,
     "hi": 1.0,
     "call": 1
    },
    {
     "cutoff": 80,
     "p": 1.0,
     "lo": 0.687,
     "hi": 1.0,
     "call": 1
    },
    {
     "cutoff": 100,
     "p": 1.0,
     "lo": 0.717,
     "hi": 1.0,
     "call": 1
    }
   ]
  },
  {
   "id": "b4c39",
   "policy": "8-4.4-4.4-3.94",
   "cycle_life": 739,
   "label": 1,
   "p_pass": 1.0,
   "p_lo": 0.683,
   "p_hi": 1.0,
   "call": 1,
   "violations": [],
   "features": {
    "log_var_dq": -4.0541,
    "log_min_dq": -1.5916,
    "log_mean_dq": -2.016
   },
   "evidence": [
    {
     "cutoff": 40,
     "p": 0.75,
     "lo": 0.463,
     "hi": 0.933,
     "call": -1
    },
    {
     "cutoff": 50,
     "p": 1.0,
     "lo": 0.473,
     "hi": 1.0,
     "call": -1
    },
    {
     "cutoff": 60,
     "p": 0.75,
     "lo": 0.553,
     "hi": 1.0,
     "call": 1
    },
    {
     "cutoff": 80,
     "p": 1.0,
     "lo": 0.62,
     "hi": 1.0,
     "call": 1
    },
    {
     "cutoff": 100,
     "p": 1.0,
     "lo": 0.683,
     "hi": 1.0,
     "call": 1
    }
   ]
  },
  {
   "id": "b4c40",
   "policy": "4.4-5.6-5.2-4.252",
   "cycle_life": 1089,
   "label": 1,
   "p_pass": 1.0,
   "p_lo": 0.717,
   "p_hi": 1.0,
   "call": 1,
   "violations": [],
   "features": {
    "log_var_dq": -4.4803,
    "log_min_dq": -1.7548,
    "log_mean_dq": -2.1854
   },
   "evidence": [
    {
     "cutoff": 40,
     "p": 0.598,
     "lo": 0.48,
     "hi": 0.883,
     "call": -1
    },
    {
     "cutoff": 50,
     "p": 1.0,
     "lo": 0.727,
     "hi": 1.0,
     "call": 1
    },
    {
     "cutoff": 60,
     "p": 1.0,
     "lo": 0.637,
     "hi": 1.0,
     "call": 1
    },
    {
     "cutoff": 80,
     "p": 1.0,
     "lo": 0.687,
     "hi": 1.0,
     "call": 1
    },
    {
     "cutoff": 100,
     "p": 1.0,
     "lo": 0.717,
     "hi": 1.0,
     "call": 1
    }
   ]
  },
  {
   "id": "b4c41",
   "policy": "5.2-5.2-4.8-4.16",
   "cycle_life": 837,
   "label": 1,
   "p_pass": 1.0,
   "p_lo": 0.717,
   "p_hi": 1.0,
   "call": 1,
   "violations": [],
   "features": {
    "log_var_dq": -4.284,
    "log_min_dq": -1.7177,
    "log_mean_dq": -2.2886
   },
   "evidence": [
    {
     "cutoff": 40,
     "p": 0.75,
     "lo": 0.517,
     "hi": 1.0,
     "call": 1
    },
    {
     "cutoff": 50,
     "p": 1.0,
     "lo": 0.677,
     "hi": 1.0,
     "call": 1
    },
    {
     "cutoff": 60,
     "p": 1.0,
     "lo": 0.637,
     "hi": 1.0,
     "call": 1
    },
    {
     "cutoff": 80,
     "p": 1.0,
     "lo": 0.67,
     "hi": 1.0,
     "call": 1
    },
    {
     "cutoff": 100,
     "p": 1.0,
     "lo": 0.717,
     "hi": 1.0,
     "call": 1
    }
   ]
  },
  {
   "id": "b4c42",
   "policy": "5.2-5.2-4.8-4.16",
   "cycle_life": 775,
   "label": 1,
   "p_pass": 1.0,
   "p_lo": 0.717,
   "p_hi": 1.0,
   "call": 1,
   "violations": [],
   "features": {
    "log_var_dq": -4.1973,
    "log_min_dq": -1.7149,
    "log_mean_dq": -2.2698
   },
   "evidence": [
    {
     "cutoff": 40,
     "p": 0.75,
     "lo": 0.517,
     "hi": 1.0,
     "call": 1
    },
    {
     "cutoff": 50,
     "p": 1.0,
     "lo": 0.677,
     "hi": 1.0,
     "call": 1
    },
    {
     "cutoff": 60,
     "p": 1.0,
     "lo": 0.587,
     "hi": 1.0,
     "call": 1
    },
    {
     "cutoff": 80,
     "p": 1.0,
     "lo": 0.653,
     "hi": 1.0,
     "call": 1
    },
    {
     "cutoff": 100,
     "p": 1.0,
     "lo": 0.717,
     "hi": 1.0,
     "call": 1
    }
   ]
  },
  {
   "id": "b4c43",
   "policy": "4.4-5.6-5.2-4.252",
   "cycle_life": 751,
   "label": 1,
   "p_pass": 1.0,
   "p_lo": 0.717,
   "p_hi": 1.0,
   "call": 1,
   "violations": [],
   "features": {
    "log_var_dq": -4.2315,
    "log_min_dq": -1.7445,
    "log_mean_dq": -2.301
   },
   "evidence": [
    {
     "cutoff": 40,
     "p": 0.75,
     "lo": 0.517,
     "hi": 1.0,
     "call": 1
    },
    {
     "cutoff": 50,
     "p": 1.0,
     "lo": 0.677,
     "hi": 1.0,
     "call": 1
    },
    {
     "cutoff": 60,
     "p": 1.0,
     "lo": 0.603,
     "hi": 1.0,
     "call": 1
    },
    {
     "cutoff": 80,
     "p": 1.0,
     "lo": 0.67,
     "hi": 1.0,
     "call": 1
    },
    {
     "cutoff": 100,
     "p": 1.0,
     "lo": 0.717,
     "hi": 1.0,
     "call": 1
    }
   ]
  },
  {
   "id": "b4c44",
   "policy": "6-5.6-4.4-3.834",
   "cycle_life": 943,
   "label": 1,
   "p_pass": 1.0,
   "p_lo": 0.717,
   "p_hi": 1.0,
   "call": 1,
   "violations": [],
   "features": {
    "log_var_dq": -4.2708,
    "log_min_dq": -1.7315,
    "log_mean_dq": -2.2575
   },
   "evidence": [
    {
     "cutoff": 40,
     "p": 0.75,
     "lo": 0.517,
     "hi": 1.0,
     "call": 1
    },
    {
     "cutoff": 50,
     "p": 1.0,
     "lo": 0.677,
     "hi": 1.0,
     "call": 1
    },
    {
     "cutoff": 60,
     "p": 1.0,
     "lo": 0.553,
     "hi": 0.933,
     "call": 1
    },
    {
     "cutoff": 80,
     "p": 1.0,
     "lo": 0.687,
     "hi": 1.0,
     "call": 1
    },
    {
     "cutoff": 100,
     "p": 1.0,
     "lo": 0.717,
     "hi": 1.0,
     "call": 1
    }
   ]
  }
 ],
 "diagnosis": {
  "severson_test": {
   "spearman_logvar_life": -0.888,
   "life_ratio_true_over_pred": 1.012,
   "mape": 0.146
  },
  "b4": {
   "spearman_logvar_life": -0.832,
   "life_ratio_true_over_pred": 0.822,
   "mape": 0.182
  }
 }
}
